Repository: emichr/TEM-intro-2024

# TEM Intro data analysis course

__Based on [NordTEMHub 2021](https://github.com/TEM-Gemini-Centre/nordtemhub_digitalworkshop_2021)

## Data

Most data can be found in this repository. The data for template matching can be found [here](https://studntnu-my.sharepoint.com/:u:/g/personal/emilc_ntnu_no/EdNd0Nq1KfNNlo8N88f8U1QB-CDMM-MlgiUl47rjvP4RCg?e=YREhoB).

File: 07 EDS/07 TEM_EDS_nanoparticles_completed.ipynb
# EDS-TEM quantification of core shell nanoparticles

Using machine learning methods, such as independent component analysis (ICA), the composition of embedded nanostructures, such as core-shell nanoparticles, can be accurately measured as demonstrated by D. Roussow et al., Nano Letters, 2015 (see the [full article](https://www.repository.cam.ac.uk/bitstream/handle/1810/248102/Roussouw%20et%20al%202015%20Nano%20Letters.pdf?sequence=1)). Using the same data, this notebook reproduces the main results of this article.


## Author

* 13/04/2015 Pierre Burdet - Developed for HyperSpy workshop at University of Cambridge

## Changes

* 29/05/2016 Duncan Johnstone. Update the syntax for HyperSpy 0.8.5 (Python 3 compatibility)
* 03/08/2016 Francisco de la Peña. Update the syntax for HyperSpy 1.1
* 06/08/2016 Francisco de la Peña. Update the syntax for HyperSpy 0.8.1
* 27/08/2016 Pierre Burdet. Update for workshop at EMC Lyon
* 04/04/2018 Joshua Taillon. Bugfix and update for workshop at NIST
* 18/07/2019 Katherine MacArthur. Update to include basic quantification, for M&M 2019 Portland
* 15/05/2021 Katherine MacArthur. Update for NordTEMHub 2021.

## Requirements

* HyperSpy 1.5.1

## <a id='top'></a> Contents

1. <a href='dat'> Specimen & Data</a>
2. <a href='#loa'> Loading and viewing data</a>
3. <a href='#counts'> Extracting Counts </a>
4. <a href='#quant'> Basic Quantification </a>
5. <a href='#bss'> Blind source separation of core/shell nanoparticles</a>
6. <a href='#bare'> Representative spectrum from bare cores</a>
7. <a href='#com'> Comparison and quantification</a>
8. <a href='#fur'> Going father: Isolating the nanoparticles</a>

# <a id='dat'></a> 1. Specimen & Data

The sample and the data used in this tutorial are described in 
D. Roussow, et al., Nano Letters, In Press (2015) (see the [full article](https://www.repository.cam.ac.uk/bitstream/handle/1810/248102/Roussouw%20et%20al%202015%20Nano%20Letters.pdf?sequence=1)).

FePt@Fe$_3$O$_4$ core-shell nanoparticles are investigated with an EDS/TEM experiment (FEI Osiris TEM, 4 EDS detectors). The composition of the core can be measured with ICA (see figure 1c). To prove the accuracy of the results, measurements on bare FePt bimetallic nanoparticles from a synthesis prior to the shell addition step are used.

<img src="images/core_shell.png" style="height:350px;">
Figure 1: (a) A spectrum image obtained from a cluster of core-shell nanoparticles. (b) The nanoparticles are comprised of a bi-metallic Pt/Fe core surrounded by an iron oxide shell on a carbon support. (c) ICA decomposes the mixed EDX signals into components representing the core (IC#0), shell (IC#1) and support (IC#2).

# <a id='loa'></a> 2. Loading and viewing data

<a href='#top'> Table of contents</a>

Import HyperSpy, numpy and matplotlib libraries.

*Remember, if at any point you do not understand how a function operates, its help file can be loaded by typing the name of the command followed by a '?' into a cell and then running that cell.*

```
%matplotlib qt
import hyperspy.api as hs
```

Load the spectrum images of the bare nanoparticles and those with a core-shell structure.

```
c = hs.load("bare_core.hdf5", reader='hspy')
cs = hs.load("core_shell.hdf5", reader='hspy')
```

C:\Users\emilc\AppData\Local\miniforge3\envs\TEM-intro-2024\Lib\site-packages\hyperspy\io.py:650: VisibleDeprecationWarning: Loading old file version. The binned attribute has been moved from metadata.Signal to axis.is_binned. Setting this attribute for all signal axes instead.
  warnings.warn(

Check the metadata has imported correctly. In particular whether the list of elements you wish to analyse is correct.

```
cs.metadata
```

├── Acquisition_instrument
│   └── TEM
│       ├── Detector
│       │   └── EDS
│       │       ├── azimuth_angle = 0.0
│       │       ├── elevation_angle = 35.0
│       │       └── energy_resolution_MnKa = 130.0
│       ├── Stage
│       │   └── tilt_alpha = 0.0
│       ├── acquisition_mode = STEM
│       ├── beam_energy = 200.0
│       └── microscope = Microscope TecnaiOsiris 200 kV D658 AnalyticalTwin
├── General
│   ├── FileIO
│   │   └── 0
│   │       ├── hyperspy_version = 2.1.1
│   │       ├── io_plugin = rsciio.hspy
│   │       ├── operation = load
│   │       └── timestamp = 2025-09-11T13:39:11.115317+02:00
│   ├── date = 14.10.2014
│   └── title = Core shell
├── Sample
│   ├── elements = array(['Fe', 'Pt'], dtype='<U2')
│   └── xray_lines = array(['Fe_Ka', 'Pt_La'], dtype='<U5')
└── Signal
    ├── signal_origin = 
    └── signal_type = EDS_TEM

Plot the core-shell data to inspect the signal level:

```
cs.plot()
```

Plotting the integrated counts for the whole spectrum image is a good way to check what elements exist in the sample. Adding 'True' to the function also labels any elements from the metadata onto the spectrum.

```
cs.sum().plot(True)
```

## <a id='#counts'></a> 3. Extracting count maps of elements

<a href='#top'> Table of contents</a>

If they're not already added it is important to make sure all the elements you want to extract the intensities for are in the metadata of the sample.

```
cs.set_elements(['Fe','Pt'])
cs.set_lines(['Fe_Ka', 'Pt_La'])

c.set_elements(['Fe','Pt'])
c.set_lines(['Fe_Ka', 'Pt_La'])
#cs.add_elements and cs.add_lines also work if you don't want to override what is 
#already in the metadata.
```

Extracting lines can be done without any background or integration window parameters. However if none are specified the default integration window is 1 FWHM and no background subtraction is carried out.

Line_width is the distance from the x-ray line (in FWHM) the the background window is taken [left, right] allowing different distances for the two directions.
An asymmetric value is used here because otherwise the Pt background windows overlap with the Cu K$_β$ line from the sample grid.

```
bw = cs.estimate_background_windows(line_width=[5.0, 2.0])
iw =  cs.estimate_integration_windows(windows_width=3)
```

It is important to plot the windows to check that they are selecting the data correctly otherwise errors, particularly in background subtraction arise.

The integration windows are represented by dashed lines and background windows by solid lines. The estimated background is the plotted by the close to horizontal black lines.

```
cs.sum().plot(True, background_windows=bw, integration_windows=iw, line_width=[3.0,3.0])
```

Just plotting the raw data doesn't easily show the lines we're interested in. We can improve this by plotting only a subsection of the energy range.

```
cs.isig[5.:12.5].sum().plot(True, background_windows=bw, integration_windows=iw, line_width=[3.0,3.0])
```

*Try running the previous two cells of code  above with line_width=[3.0,3.0] and see how this results in an erroneous, background subtraction by plotting the background lines. (You might need to zoom in to see it)*

How accurate background subtraction will be on a pixel-by-pixel basis can be see with this plot. 

The x and y sliders select a pixel in the particle images we plotted earlier. 

You should be able to find some examples (e.g. the Fe K$_α$ line at X=39, Y=44) of where the background subtraction still fails due to a poor signal-to-noise ratio in the data.

```
bw
```

array([[5.59527895, 5.73004913, 6.67344035, 6.80821052],
       [8.47913271, 8.63962726, 9.7630891 , 9.92358364]])

```
cs.isig[5.:12.5].plot(True, background_windows=bw, navigator='slider')
```

VBox(children=(HBox(children=(Label(value='x', layout=Layout(width='15%')), IntSlider(value=0, description='in…

Another way to adjust the location of the background windows is by changing specific numbers in the background window array individually.

Running the 'bw' command will output the array, which contains keV coordinates corresponding to the position of the background windows. Each row corresponds to a different element in the list given in the metadata. Remember arrays in Python start at (0,0).

These two commands therefore alter the position of the start and end points of the left-hand background window for Pt.

```
bw
```

array([[5.59527895, 5.73004913, 6.67344035, 6.80821052],
       [8.47913271, 8.63962726, 9.7630891 , 9.92358364]])

```
bw[1, 0] = 8.44
bw[1, 1] = 8.65
bw
```

array([[5.59527895, 5.73004913, 6.67344035, 6.80821052],
       [8.44      , 8.65      , 9.7630891 , 9.92358364]])

Often it is prudent to rebin the data such that counts per pixel are increased and a more reliable background subtraction can be carried out. This can be easily done with the rebin function to any new scale.

These functions will perform rebinning on both the core-shell ('cs') data and the core-only ('c') data. We define using the 'scale' parameter that we want 2x binning in X, 2x binning in Y, and 1x binning in Z (our counts).

*Note, as we are re-defining 'cs' or 'c', this overwrites our previously-imported data. This means running this command multiple times will re-bin the data multiple times. If you accidentally run this command too many times, simply re-import the data by running the 'hs.load' commands at the top of this workbook'.*

```
cs = cs.rebin(scale=(2,2,1))
c = c.rebin(scale=(2,2,1))
```

Finally, once the background subtraction windows have been selected to be in careful positions it is possible to extract the intensities. 

Note that exactly the same windows have been used for analysis of both the 'core' and 'core-shell' data sets. This is critical here as we are comparing the two datasets.

```
cs_intensities = cs.get_lines_intensity(background_windows=bw, integration_windows=iw)
c_intensities = c.get_lines_intensity(background_windows=bw, integration_windows=iw)
```

Each 'get_lines_intensity' command will create a list of images, again in the same order of the list of elements in the list of metadata. If the element is not in the metadata its intensity map will not be extracted.

We can then run 'cs_intensities' to confirm the that we have extracted intensity maps for all our elements of interest.

```
cs_intensities
```

[<BaseSignal, title: X-ray line intensity of Core shell: Fe_Ka at 6.40 keV, dimensions: (32, 32|)>,
 <BaseSignal, title: X-ray line intensity of Core shell: Pt_La at 9.44 keV, dimensions: (32, 32|)>]

```
# Plotting one particular image (in this case, the first, Fe_Ka map) can be done with:
cs_intensities[0].plot()
```

```
#All the intensity maps can be plotted using:
hs.plot.plot_images(cs_intensities, cmap='viridis', axes_decor=None, scalebar='all')
```

[<Axes: title={'center': 'Fe_Ka at 6.40 keV'}>,
 <Axes: title={'center': 'Pt_La at 9.44 keV'}>]

Plotting and extracting intensity for both data sets can be condensed into one line.

```
hs.plot.plot_images(cs_intensities, overlay=True, colors=['red', 'blue'])
```

[<Axes: >]

```
axes = hs.plot.plot_images((c.get_lines_intensity(background_windows=bw, integration_windows=iw)
                                          + cs.get_lines_intensity(background_windows=bw, integration_windows=iw)),
                           scalebar='all', axes_decor=None, per_row=2, cmap='viridis')
```

## <a id='#quant'></a> 4. Quantification of count maps

<a href='#top'> Table of contents</a>

Hyperspy is able to carry out EDX quantification using k-factors 'CL', zeta-factors 'zeta', or cross_sections 'cross_sections'. 

All these methods are applied in the same way using the combination of the stack of intensities and and original data.

For 'zeta' or 'cross_section' quantification both a 'live_time' and a 'beam_current' should be in the metadata.

```
#Setting these parameters in the metadata.
cs.set_microscope_parameters(live_time = 6.15) #in seconds
cs.set_microscope_parameters(beam_current = 0.5) #in nA
```

```
#From Brucker software (Esprit) k-factors
factors = [1.450226, 5.75602]
```

```
quant = cs.quantification(cs_intensities, 'CL', factors=factors)
```

[########################################] | 100% Completed | 103.59 ms

C:\Users\emilc\AppData\Local\miniforge3\envs\TEM-intro-2024\Lib\site-packages\exspy\misc\material.py:77: RuntimeWarning: invalid value encountered in divide
  atomic_percent[i] /= sum_weight

```
quant
```

[<BaseSignal, title: atomic percent of Fe, dimensions: (32, 32|)>,
 <BaseSignal, title: atomic percent of Pt, dimensions: (32, 32|)>]

Again as with the intensities the quantification function result produces a list of images with atomic percent of each element (at least in the 'CL' case). 

In the 'zeta' and 'cross_section' methods more information is outputed from quantification. See the [EDS quantification](http://hyperspy.org/hyperspy-doc/current/user_guide/eds.html#eds-quantification) section of the documentation for more details.

Alternatively, if the factors are treated as cross_sections then the output result contains two lists of images, the first is a list of atomic *percent* maps (Index [0]) the second is a list of atomic *number* maps (Index [1]). This allows us to 'zero-out' regions of the image with too few counts.

*Please note these values aren't accurate cross-sections but can be used as such for the purpose of this demo.*

Ignore the warning produced, in this case we want to use a 1nm$^2$ probe size. As long as the pixel scale is calibrated in your spectrum image, probe size is taken as the pixel unless otherwise specified using s.set_microscope_parameters(probe_area = ?).

```
factors = [5., 14.]
quant = cs.quantification(cs_intensities, 'cross_section', factors=factors)
```

C:\Users\emilc\AppData\Local\miniforge3\envs\TEM-intro-2024\Lib\site-packages\exspy\signals\eds_tem.py:859: UserWarning: Please note that the probe area has been calculated to be 1 nm², meaning that it is highly likley that the scale of the navigation axes have not been set correctly. Please read the user guide for how to set this.
  warnings.warn(
C:\Users\emilc\AppData\Local\miniforge3\envs\TEM-intro-2024\Lib\site-packages\exspy\misc\eds\utils.py:646: RuntimeWarning: invalid value encountered in divide
  composition = number_of_atoms / total_atoms

```
quant
```

([<BaseSignal, title: atomic percent of Fe, dimensions: (32, 32|)>,
  <BaseSignal, title: atomic percent of Pt, dimensions: (32, 32|)>],
 [<BaseSignal, title: atom counts of Fe, dimensions: (32, 32|)>,
  <BaseSignal, title: atom counts of Pt, dimensions: (32, 32|)>])

Summing all the images containing numbers of atoms (quant[1]) gives us an image mapping out the total number of estimated atoms in the sample.

```
No_of_atoms = quant[1][0] + quant[1][1]
No_of_atoms.plot()
```

This 'total number of atoms' image can be used to make a mask and 'zero-out' any region of the image where the total counts equate to less than 1 atom count. This could also be done on an element by element basis instead.

```
Mask = No_of_atoms > 1.
hs.plot.plot_images([Mask*quant[0][0], Mask*quant[0][1]], scalebar ='all', cmap='viridis',
                   label=['Fe', 'Pt'], axes_decor='off', vmin=0, vmax=100)
```

[<Axes: title={'center': 'Fe'}, xlabel='x axis (nm)', ylabel='y axis (nm)'>,
 <Axes: title={'center': 'Pt'}, xlabel='x axis (nm)', ylabel='y axis (nm)'>]

## <a id='bss'></a> 5. Blind source separation of core/shell nanoparticles

<a href='#top'> Table of contents</a>

Apply blind source separation (ICA) to obtain a factor (spectrum) corresponding to the core.

```
cs.change_dtype('float')
cs.decomposition()
```

Decomposition info:
  normalize_poissonian_noise=True
  algorithm=SVD
  output_dimension=None
  centre=None

```
ax = cs.plot_explained_variance_ratio()
```

ICA on the three first components.

```
cs.blind_source_separation(3)
```

[########################################] | 100% Completed | 103.47 ms
[33;20mWARNING | Hyperspy | HyperSpy already performs its own data whitening (whiten_method='PCA'), so it is ignored for algorithm='sklearn_fastica'. (hyperspy.learn.mva:855)[0m
Blind source separation info:
  number_of_components=3
  algorithm=sklearn_fastica
  diff_order=1
  reverse_component_criterion=factors
  whiten_method=PCA
scikit-learn estimator:
FastICA(tol=1e-10, whiten=False)

```
axes = cs.plot_bss_loadings()
```

```
axes = cs.plot_bss_factors()
```

The first component corresponds to the core.

```
s_bss = cs.get_bss_factors().inav[0]
```

```
s_bss.plot()
```

## <a id='bare'></a> 6. Representative spectrum from bare cores

<a href='#top'> Table of contents</a>

To obtain an integrated representative spectrum of the bare nanoparticles, the low intensity of Pt L$_{\alpha}$ is masked.

```
pt_la = c.get_lines_intensity(['Pt_La'])[0]
mask = pt_la > 12
```

```
axes = hs.plot.plot_images((mask, pt_la * mask), axes_decor=None, colorbar=None,
                           label=['Mask', 'Pt Lα intensity'], cmap='viridis')
```

To apply the mask, the navigation dimensions of the mask must be manipulated to match the navigation dimensions of the EDS spectrum image. This is achieved crudely via first generating a mask using the built in vacuum_mask() method and then overwriting the data with the mask generated above.

```
c_mask = c.sum(-1)
c_mask.data = mask.data
```

The sum over the particles is used as a bare core spectrum.

```
s_bare = (c * c_mask).sum()
```

## <a id='com'></a> 7. Model fitting and quantification

<a href='#top'> Table of contents</a>

With a greater signal to noise ratio from integrating the spectrum curve fitting now beceoms possible as a method of intensity extraction. 

First we stack together the spectrum of bare particles and the first ICA component.

```
s_bare.change_dtype('float')
s = hs.stack([s_bare, s_bss], new_axis_name='Bare or BSS')
s.metadata.General.title = 'Bare or BSS'
```

[########################################] | 100% Completed | 103.01 ms

```
axes = hs.plot.plot_spectra(s, style='mosaic', legend=['Bare particles', 'BSS #0'])
```

### Method 1 - Window extraction

X-ray intensities measurement with background subtraction, using the windows created earlier.

```
s.plot(background_windows=bw, integration_windows=iw)
```

```
sI = s.get_lines_intensity(background_windows=bw, integration_windows=iw)
```

```
print('Bare core Fe_Kα/Pt_Lα ratio: \t{:.2f}'.format(list(sI[0].inav[0].data / sI[1].inav[0].data)[0]))
print('BSS Fe_Kα/Pt_Lα ratio: \t\t{:.2f}'.format(list(sI[0].inav[1].data / sI[1].inav[1].data)[0]))
```

Bare core Fe_Kα/Pt_Lα ratio: 	0.19
BSS Fe_Kα/Pt_Lα ratio: 		0.16

### Method 2 - Model fitting

Measure X-ray intensity by fitting a Gaussian model

```
#Removing the low energy part of the spectrum as this is not a region we're interested in.
m = s.isig[5.:15.].create_model()
```

```
#These lines needed to be added to the model because they are not in the metadata. 
#In this way they are included in the curve fitting but not in the final quantification.
m.add_family_lines(['Cu_Ka', 'Co_Ka'])
```

```
m.components
```

   # |      Attribute Name |      Component Name |      Component Type
---- | ------------------- | ------------------- | -------------------
   0 |  background_order_6 |  background_order_6 |          Polynomial
   1 |               Fe_Ka |               Fe_Ka |            Gaussian
   2 |               Fe_Kb |               Fe_Kb |            Gaussian
   3 |               Pt_La |               Pt_La |            Gaussian
   4 |              Pt_Lb1 |              Pt_Lb1 |            Gaussian
   5 |              Pt_Lb4 |              Pt_Lb4 |            Gaussian
   6 |               Pt_Ln |               Pt_Ln |            Gaussian
   7 |               Pt_Ll |               Pt_Ll |            Gaussian
   8 |              Pt_Lb2 |              Pt_Lb2 |            Gaussian
   9 |              Pt_Lb3 |              Pt_Lb3 |            Gaussian
  10 |              Pt_Lg3 |              Pt_Lg3 |            Gaussian
  11 |              Pt_Lg1 |              Pt_Lg1 |            Gaussian
  12 |               Cu_Ka |               Cu_Ka |            Gaussian
  13 |               Cu_Kb |               Cu_Kb |            Gaussian
  14 |               Co_Ka |               Co_Ka |            Gaussian
  15 |               Co_Kb |               Co_Kb |            Gaussian

```
m.plot()
```

```
m.multifit()
```

  0%|          | 0/2 [00:00<?, ?it/s]

```
m.fit_background()
```

```
m.calibrate_energy_axis()
```

```
m.plot()
```

```
sI = m.get_lines_intensity()[:2]
sI
```

[<BaseSignal, title: Intensity of Fe_Ka at 6.40 keV from Bare or BSS, dimensions: (2|)>,
 <BaseSignal, title: Intensity of Pt_La at 9.44 keV from Bare or BSS, dimensions: (2|)>]

Set up the kfactors for Fe K$_{\alpha}$ and Pt L$_{\alpha}$.

```
#From Brucker software (Esprit)
kfactors = [1.450226, 5.075602]
```

Quantify with Cliff Lorimer.

```
composition = s.quantification(method="CL", intensities=sI, factors=kfactors)
```

[########################################] | 100% Completed | 104.03 ms

C:\Users\emilc\AppData\Local\miniforge3\envs\TEM-intro-2024\Lib\site-packages\exspy\misc\material.py:77: RuntimeWarning: invalid value encountered in divide
  atomic_percent[i] /= sum_weight

```
print('             |-----------------------------|')
print('             |     Atomic compositions     |')
print('             |-----------------------------|')

print(' \t     |  Bare core  |   BSS Signal  |')
print('|------------|-------------|---------------|')
print('| Fe (at. %) |    {:.2f}    |     {:.2f}     |'.format(composition[0].data[0], composition[0].data[1]))
print('| Pt (at. %) |    {:.2f}    |     {:.2f}     |'.format(composition[1].data[0], composition[1].data[1]))
print('|------------|-------------|---------------|')
```

             |-----------------------------|
             |     Atomic compositions     |
             |-----------------------------|
 	     |  Bare core  |   BSS Signal  |
|------------|-------------|---------------|
| Fe (at. %) |    0.00    |     0.00     |
| Pt (at. %) |    0.00    |     0.00     |
|------------|-------------|---------------|

## <a id='fur'></a> 6. Going further

<a href='#top'> Table of contents</a>

Further image processing with [scikit-image](http://scikit-image.org/) and [scipy](http://www.scipy.org/). Apply a watershed transformation to isolate the nanoparticles.

- Transform the mask into a distance map.
- Find local maxima.
- Apply the watershed to the distance map using the local maximum as seed (markers).

Adapted from this scikit-image [example](http://scikit-image.org/docs/dev/auto_examples/plot_watershed.html).

```
from scipy.ndimage import distance_transform_edt, label
from skimage.segmentation import watershed
from skimage.feature import peak_local_max
import numpy as np
```

```
distance = distance_transform_edt(mask.data)
local_maxi = peak_local_max(distance, min_distance=2, labels=mask.data)
peaks_mask = np.zeros_like(distance, dtype=bool)
peaks_mask[local_maxi] = True
labels = watershed(-distance, markers=label(peaks_mask)[0],
                   mask=mask.data)

#local_maxi = peak_local_max(distance, indices=False,
#                            min_distance=2, labels=mask.data)
#labels = watershed(-distance, markers=label(local_maxi)[0],
#                   mask=mask.data)
```

```
axes = hs.plot.plot_images(
    [pt_la.T, mask.T, hs.signals.Signal2D(distance), hs.signals.Signal2D(labels)],
    axes_decor='off', per_row=2, colorbar=None, cmap=['viridis','tab20'],
    label=['Pt Lα intensity', 'Mask',
           'Distances', 'Separated particles'])
```

```

```

```

```
